Repository: KavyaManjunath2024/model

File: Table-01.csv
bitumen_emulsion_content_percent,residual_bitumen_content_percent,theoretical_maximum_secific_gravity_gcc,bulk_specific_gravity_gcc,air_voids_percent,voids_in_mineral_aggregates-percent,flow_mm,dry_marshal_stability_kN,soaked_marshal_stabilty_kN,retained_marshal_stability_percent,dry_indirect_tensile_strength_kPa,soaked_indirect_tensile_strength_kPa,tensile_strength_ratio_percent,rutting_depth_mm,curing_days
6.53,3.98,2.525,2.046,18.97,28.91,6.82,4.28,3.01,70.27,192.31,120.15,62.48,13,1
7.03,4.28,2.514,2.083,17.14,27.75,5.39,4.62,3.36,72.64,198.6,125.64,63.27,11,1
7.53,4.6,2.503,2.212,15.26,26.58,5.06,5.11,3.85,75.34,208.59,139.85,66.92,9,1
8.03,4.89,2.491,2.169,12.93,24.87,4.77,5.03,3.78,75.18,206.82,135.51,65.33,9.5,1
8.53,5.2,2.48,2.175,12.29,24.9,4.32,4.88,3.65,74.83,205.47,129.96,63.18,10.5,1

File: Table-02.csv
bitumen_emulsion_content_percent,residual_bitumen_content_percent,theoretical_maximum_secific_gravity_gcc,bulk_specific_gravity_gcc,air_voids_percent,voids_in_mineral_aggregates-percent,flow_mm,dry_marshal_stability_kN,soaked_marshal_stabilty_kN,retained_marshal_stability_percent,dry_indirect_tensile_strength_kPa,soaked_indirect_tensile_strength_kPa,tensile_strength_ratio_percent,rutting_depth_mm,curing_days
6.1,3.95,2.525,2.115,16.25,25.93,7.03,3.36,2.29,68.31,186.48,110.02,59.08,14,1
6.6,4.27,2.514,2.122,15.61,25.99,6.68,3.94,2.76,70.12,190.32,117.93,61.54,12,1
7.1,4.6,2.504,2.149,14.18,25.3,6.32,4.51,3.3,73.09,193.51,124.87,64.38,10,1
7.6,4.92,2.492,2.158,13.39,25.19,5.75,4.42,3.32,75.13,192.97,122.96,63.43,10.5,1
8.1,5.24,2.481,2.164,12.79,25.26,5.41,4.03,2.79,69.22,191.63,118.97,62.07,11.5,1

File: Table-03.csv
bitumen_emulsion_content_percent,residual_bitumen_content_percent,theoretical_maximum_secific_gravity_gcc,bulk_specific_gravity_gcc,air_voids_percent,voids_in_mineral_aggregates-percent,flow_mm,dry_marshal_stability_kN,soaked_marshal_stabilty_kN,retained_marshal_stability_percent,dry_indirect_tensile_strength_kPa,soaked_indirect_tensile_strength_kPa,tensile_strength_ratio_percent,rutting_depth_mm,curing_days
5.82,3.92,2.518,2.132,15.31,24.88,6.22,4.07,2.92,71.64,201.61,131.2,65.28,11,1
6.32,4.25,2.509,2.14,14.69,25,5.84,4.52,3.31,73.11,205.48,140.36,68.29,9,1
6.82,4.6,2.479,2.134,13.93,24.91,5.39,5.63,4.28,76.08,210.33,145.01,69.33,7,1
7.32,4.93,2.458,2.16,12.11,23.75,4.86,5.89,4.46,75.81,209.81,147.8,70.12,7.5,1
7.82,5.27,2.442,2.158,11.64,23.96,4.31,5.33,4.02,75.42,208.49,144.76,69.34,8.5,1

File: Table-04.csv
bitumen_emulsion_content_percent,residual_bitumen_content_percent,theoretical_maximum_secific_gravity_gcc,bulk_specific_gravity_gcc,air_voids_percent,voids_in_mineral_aggregates-percent,flow_mm,dry_marshal_stability_kN,soaked_marshal_stabilty_kN,retained_marshal_stability_percent,dry_indirect_tensile_strength_kPa,soaked_indirect_tensile_strength_kPa,tensile_strength_ratio_percent,rutting_depth_mm,curing_days
6.53,3.98,2.525,2.083,17.47,27.41,5.61,4.33,3.15,72.66,203.6,133.5,65.33,12,1
7.03,4.28,2.514,2.088,16.92,27.53,4.48,4.45,3.38,75.92,207.42,137.33,66.18,10,1
7.53,4.6,2.503,2.133,14.83,26.15,4.32,5.08,3.86,75.96,212.31,145.23,68.41,8,1
8.03,4.89,2.491,2.176,12.63,24.57,4.15,4.87,3.64,74.68,211.69,148.67,70.21,8.5,1
8.53,5.2,2.48,2.188,11.73,24.34,4.09,4.55,3.42,75.21,211.83,148.4,69.93,9.5,1

File: Table-06.csv
bitumen_emulsion_content_percent,residual_bitumen_content_percent,theoretical_maximum_secific_gravity_gcc,bulk_specific_gravity_gcc,air_voids_percent,voids_in_mineral_aggregates-percent,flow_mm,dry_marshal_stability_kN,soaked_marshal_stabilty_kN,retained_marshal_stability_percent,dry_indirect_tensile_strength_kPa,soaked_indirect_tensile_strength_kPa,tensile_strength_ratio_percent,rutting_depth_mm,curing_days
5.82,3.92,2.518,2.148,14.66,24.23,5.53,4.88,3.55,72.66,210.61,143.71,68.18,10,1
6.32,4.25,2.509,2.151,14.21,24.52,5.38,5.55,4.12,74.31,213.72,150.56,70.42,8,1
6.82,4.6,2.479,2.143,13.48,24.46,5.17,5.88,4.57,77.62,218.43,159.68,73.12,6,1
7.32,4.93,2.458,2.171,11.63,23.27,4.88,5.53,4.25,76.87,218.35,159.14,72.96,6.5,1
7.82,5.27,2.442,2.169,11.18,23.5,4.31,5.43,4.18,76.93,217.86,159.55,73.05,7.5,1
